Repository: andrewjllawson/battery-cycle-life

# Battery cycle-life prediction from early cycling data

Predicting how many cycles a lithium-ion cell will last using only its first 100 cycles, with the open dataset from Severson et al. (2019).

> **Status:** week 1 of 8, data loading and exploration. Results table and key figure go here once modelling starts.

## Prior work

This project starts by replicating [Severson et al., *Data-driven prediction of battery cycle life before capacity degradation*, Nature Energy 4, 383–391 (2019)](https://www.nature.com/articles/s41560-019-0356-8). They predicted cycle life of 124 commercial LFP/graphite cells to 9.1% test error from the first 100 cycles. Their modelling code is under an academic licence, so all models here are written from scratch.

**Extension:** *(to decide by week 3; see the project plan)*

## Data

Download the three main batch files from [data.matr.io/1](https://data.matr.io/1/) into `data/raw/`:

- `2017-05-12_batchdata_updated_struct_errorcorrect.mat`
- `2017-06-30_batchdata_updated_struct_errorcorrect.mat`
- `2018-04-12_batchdata_updated_struct_errorcorrect.mat`

These are not the low-rate files used for the paper's Figure 4.

`src/load_data.py` converts them to pickles and applies the authors' cleaning from [their data-processing repo](https://github.com/rdbraatz/data-driven-prediction-of-battery-cycle-life-before-capacity-degradation). It removes cells that never reach 80% capacity, joins five batch-1 cells that continued in batch 2, and drops noisy batch-3 channels, giving 124 cells: 41 train, 43 test and 40 secondary test.

## How to run

```bash
python -m venv .venv && source .venv/bin/activate   # Windows: .venv\Scripts\activate
pip install -r requirements.txt
python -m src.load_data            # converts data/raw/*.mat -> data/processed/*.pkl
jupyter lab notebooks/01_explore.ipynb
```

## Repo layout

```
src/load_data.py      .mat -> pickle, cleaning, train/test split
src/features.py       ΔQ(V) and other features
notebooks/            exploration and modelling, numbered in order
results/figures/      saved plots
results/metrics.csv   one row per model per test set (from week 3)
```

## Citation

If you use the data, cite: Severson, K.A., Attia, P.M., et al. Data-driven prediction of battery cycle life before capacity degradation. *Nature Energy* 4, 383–391 (2019).

File: notebooks/01_explore.ipynb
# 01 · Severson et al. (2019) cycle-life data

**Week 1:** load the 124 cells correctly and build intuition before any modelling.

By the end of this notebook you should have three figures in `results/figures/`:

1. Capacity fade for every cell, coloured by cycle life
2. The distribution of cycle life across the train and test sets
3. ΔQ₁₀₀₋₁₀(V) curves, the signal the paper's best feature is built from

```
import sys
from pathlib import Path

import numpy as np
import matplotlib.pyplot as plt
from matplotlib.colors import LogNorm

ROOT = Path.cwd().parent if Path.cwd().name == "notebooks" else Path.cwd()
sys.path.insert(0, str(ROOT))

from src.load_data import convert_batches, load_cells, split_keys, cell_table
from src.features import V_GRID, delta_q, log_var_delta_q

RAW = ROOT / "data" / "raw"
PROCESSED = ROOT / "data" / "processed"
FIGURES = ROOT / "results" / "figures"
FIGURES.mkdir(parents=True, exist_ok=True)

plt.rcParams.update({"figure.dpi": 110, "axes.spines.top": False, "axes.spines.right": False})
```

## 0 · Convert the .mat files (run once)

Put the three main batch files in `data/raw/`:

- `2017-05-12_batchdata_updated_struct_errorcorrect.mat`
- `2017-06-30_batchdata_updated_struct_errorcorrect.mat`
- `2018-04-12_batchdata_updated_struct_errorcorrect.mat`

This takes several minutes and needs a few GB of RAM. `max_cycle=100` keeps within-cycle curves only up to cycle 100, which is all the features need. The per-cycle summary is always kept for every cycle. You can also run it from a terminal: `python -m src.load_data`.

```
if not (PROCESSED / "batch3.pkl").exists():
    convert_batches(RAW, PROCESSED, max_cycle=100)
else:
    print("Pickles already exist; skipping conversion.")
```

Pickles already exist; skipping conversion.

## 1 · Load and sanity-check

Expect **124 cells**, split **41 train / 43 test / 40 secondary test**. If the numbers differ, stop and find out why before going further.

```
cells = load_cells(PROCESSED)
table = cell_table(cells)
splits = split_keys(cells)

print(f"{len(cells)} cells")
print(table["split"].value_counts().to_string())
assert len(cells) == 124, "Expected 124 cells after cleaning"
table.head()
```

124 cells
split
test              43
train             41
secondary_test    40

     batch   charge_policy  cycle_life  split
cell                                         
b1c0    b1  3.6C(80%)-3.6C      1852.0   test
b1c1    b1  3.6C(80%)-3.6C      2160.0  train
b1c2    b1  3.6C(80%)-3.6C      2237.0   test
b1c3    b1      4C(80%)-4C      1434.0  train
b1c4    b1      4C(80%)-4C      1709.0   test

```
# Peek inside one cell to see the structure
example = cells[next(iter(cells))]
print("Top-level keys:", list(example))
print("Summary fields:", list(example["summary"]))
print("Cycle fields:  ", list(example["cycles"]["10"]))
print("Qdlin length:  ", len(example["cycles"]["10"]["Qdlin"]), "(should match V_GRID:", len(V_GRID), ")")
```

Top-level keys: ['cycle_life', 'charge_policy', 'summary', 'cycles', 'cycles_truncated']
Summary fields: ['IR', 'QC', 'QD', 'Tavg', 'Tmin', 'Tmax', 'chargetime', 'cycle']
Cycle fields:   ['I', 'Qc', 'Qd', 'Qdlin', 'T', 'Tdlin', 'V', 'dQdV', 't']
Qdlin length:   1000 (should match V_GRID: 1000 )

```
table["cycle_life"].describe()
```

count     124.000000
mean      801.637097
std       379.717082
min       148.000000
25%       498.750000
50%       736.500000
75%       946.500000
max      2237.000000
Name: cycle_life, dtype: float64

```

table["charge_policy"].nunique()
```

69

```
by_policy = table.groupby("charge_policy")["cycle_life"].agg(["count", "min", "max"])
print(by_policy["count"].value_counts().sort_index())   # how many policies have 1, 2, 3+ cells

reps = by_policy[by_policy["count"] >= 2]
print((reps["max"] / reps["min"]).describe())            # spread between "identical" cells

print("\n")

print(table["charge_policy"].nunique(), "unique charge policies" + "\n")

print((table.groupby("charge_policy")["split"].nunique() > 1).sum(), "policies appear in more than one split")
```

count
1    43
2    17
3     3
4     1
5     1
6     1
7     1
8     2
Name: count, dtype: int64
count    26.000000
mean      1.263790
std       0.319670
min       1.005834
25%       1.057035
50%       1.165621
75%       1.397494
max       2.380074
dtype: float64


69 unique charge policies

18 policies appear in more than one split

*Notes:*

124 cells, cycle life 148–2,237 (≈15× range), median ~737, mean ~802, so right-skewed by a few long-lived cells. X distinct charging policies, so roughly 1–3 cells per policy. Because the spread is multiplicative, model log(cycle life) and judge models on % error rather than absolute cycles.

69 policies: 43 tested once, 17 twice, 2 policies with 8 cells (16 cells, 13% of the data). Among the 26 replicated policies, the longest/shortest life ratio has median 1.17 (IQR 1.06–1.40), so cells charged identically typically differ by ~17%: cell-to-cell variability. Knowing the policy alone would therefore leave ~8% error per cell, which makes the paper's 9.1% from early cycles alone impressive. Max ratio 2.38: check whether it involves the paused/resumed batch 1 cells. 18 policies span more than one split, but most test cells (single-tested policies) are still unseen conditions.

## 2 · Capacity fade for every cell

Discharge capacity against cycle number, coloured by cycle life on a log scale. The dashed line is 80% of the 1.1 Ah nominal capacity, the end-of-life threshold.

```
life = table["cycle_life"]
norm = LogNorm(vmin=life.min(), vmax=life.max())
cmap = plt.cm.viridis

fig, ax = plt.subplots(figsize=(8, 4.5))
for key, cell in cells.items():
    s = cell["summary"]
    ax.plot(s["cycle"], s["QD"], color=cmap(norm(cell["cycle_life"])), lw=0.8, alpha=0.8)
ax.axhline(0.88, ls="--", lw=1, color="0.4")
ax.set_ylim(0.85, 1.1)  # summary data has a few spikes; zoom to the useful range
ax.set_xlabel("Cycle number")
ax.set_ylabel("Discharge capacity (Ah)")
ax.set_title("Capacity fade: little difference in the first 100 cycles")
fig.colorbar(plt.cm.ScalarMappable(norm=norm, cmap=cmap), ax=ax, label="Cycle life")
fig.tight_layout()
fig.savefig(FIGURES / "01_capacity_fade.png", dpi=200)
```

Cycles of 0–100 (`ax.set_xlim(0, 100)`). Could you predict lifetime from capacity alone at that stage? Why does that make this problem hard?

*Notes:*

Over cycles 0–100, almost all cells sit flat at ~1.04–1.09 Ah (<1% fade), far from the 0.88 Ah end-of-life threshold. Colours are interleaved: starting capacity doesn't rank cells by lifetime. Only the very shortest-lived cell (~200 cycles) shows visible early fade. Capacity alone can't predict lifetime at this stage, because the early fade is about the same size as measurement noise and degradation is non-linear (flat, then a late "knee"), so extrapolating early fade would overestimate life. That's the case for using the full voltage curve (ΔQ(V)) instead. Data quirks to handle in week 2: noise spikes (~cycles 10 and 75) and a first-cycle artefact.

```

fig, ax = plt.subplots(figsize=(8, 4.5))
for key, cell in cells.items():
    s = cell["summary"]
    ax.plot(s["cycle"], s["QD"], color=cmap(norm(cell["cycle_life"])), lw=0.8, alpha=0.8)
ax.axhline(0.88, ls="--", lw=1, color="0.4")
ax.set_xlim(0, 100)
ax.set_ylim(0.85, 1.1)  # summary data has a few spikes; zoom to the useful range
ax.set_xlabel("Cycle number")
ax.set_ylabel("Discharge capacity (Ah)")
ax.set_title("Capacity fade: little difference in the first 100 cycles")
fig.colorbar(plt.cm.ScalarMappable(norm=norm, cmap=cmap), ax=ax, label="Cycle life")
fig.tight_layout()
```

## 3 · How cycle life is distributed across the splits

```
bins = np.logspace(np.log10(life.min()), np.log10(life.max()), 25)
fig, ax = plt.subplots(figsize=(8, 4))
for split, colour in zip(["train", "test", "secondary_test"], ["C0", "C1", "C2"]):
    ax.hist(table.loc[splits[split], "cycle_life"], bins=bins, alpha=0.6, color=colour,
            label=f"{split} (n={len(splits[split])})")
ax.set_xscale("log")
ax.set_xlabel("Cycle life (log scale)")
ax.set_ylabel("Number of cells")
ax.set_title("Cycle life distribution by split")
ax.legend(frameon=False)
fig.tight_layout()
fig.savefig(FIGURES / "01_cycle_life_hist.png", dpi=200)
```

*Notes:*

Train and test share almost the same distribution (by construction: alternating cells from batches 1–2), peaking around 500 cycles, with most cells between 400 and 900. The secondary test set (batch 3, tested in 2018) is shifted to longer lives (mostly 700–1,300, with a cluster near 1,800), while training has few cells above ~1,200. Expect higher error on the secondary set: the model must extrapolate to long lives, may under-predict them, and may be affected by batch effects (chamber, cell lot, timing). Report the secondary test error separately as the most realistic measure of performance on genuinely new cells.

## 4 · ΔQ₁₀₀₋₁₀(V): the signal hidden in the discharge curve

For each cell, subtract the cycle-10 discharge curve from the cycle-100 curve on the same voltage grid. Capacity barely changes over these cycles, but the *shape* of this difference does.

```
fig, ax = plt.subplots(figsize=(6, 5))
for key, cell in cells.items():
    ax.plot(delta_q(cell), V_GRID, color=cmap(norm(cell["cycle_life"])), lw=0.8, alpha=0.8)
ax.set_xlabel("Q$_{100}$ − Q$_{10}$ (Ah)")
ax.set_ylabel("Voltage (V)")
ax.set_title("ΔQ(V): longer-lived cells stay closer to zero")
fig.colorbar(plt.cm.ScalarMappable(norm=norm, cmap=cmap), ax=ax, label="Cycle life")
fig.tight_layout()
fig.savefig(FIGURES / "01_delta_q_curves.png", dpi=200)
```

*Notes:*

Above ~3.3 V, ΔQ₁₀₀₋₁₀(V) is ~0 for all cells; below ~3.25 V the curves fan out in order of lifetime. Long-lived cells stay within ~−0.01 Ah of zero, medium ones reach −0.02 to −0.05 Ah, and the shortest-lived swing to −0.14 Ah with distorted shapes around 2.9–3.1 V. Unlike total capacity, the curve shape after 100 cycles already ranks cells by future life. Statistic: log₁₀ variance of ΔQ(V), which captures both size and unevenness of the change, ignores constant offsets, and handles the orders-of-magnitude range. Mean ≈ capacity fade (weak) and minimum = one noisy point are worse candidates; I'll test them as features in week 2. One curve shows a small positive excursion near 3.2–3.3 V (likely noise).

## 5 · One feature against cycle life

The paper's strongest single feature is log₁₀ of the variance of ΔQ(V). If the relationship looks close to linear here, a one-feature linear model will already do well.

```
table["log_var_dq"] = [log_var_delta_q(cells[k]) for k in table.index]

fig, ax = plt.subplots(figsize=(6, 4.5))
for split, colour in zip(["train", "test", "secondary_test"], ["C0", "C1", "C2"]):
    sub = table.loc[splits[split]]
    ax.scatter(sub["log_var_dq"], sub["cycle_life"], s=18, color=colour, label=split)
ax.set_yscale("log")
ax.set_xlabel("log$_{10}$ var(ΔQ$_{100-10}$(V))")
ax.set_ylabel("Cycle life (log scale)")
ax.legend(frameon=False)
fig.tight_layout()
fig.savefig(FIGURES / "01_logvar_vs_life.png", dpi=200)

r = np.corrcoef(table["log_var_dq"], np.log10(table["cycle_life"]))[0, 1]
print(f"Pearson r between log var(ΔQ) and log cycle life: {r:.2f}")
```

Pearson r between log var(ΔQ) and log cycle life: -0.93

With the corrected cycles (10 and 100), Pearson r = −0.93 between log₁₀ var(ΔQ₁₀₀₋₁₀(V)) and log₁₀ cycle life (r² ≈ 0.86, up from −0.91 before the index fix). One feature from the first 100 cycles explains most of the variation in lifetime. All three splits follow the same trend. The few points at the extremes (~−5.0 and ~−2.8) will have high leverage in a linear fit.

```
tr = table.loc[splits["train"]]
slope, intercept = np.polyfit(tr["log_var_dq"], np.log10(tr["cycle_life"]), 1)
table["pred_life"] = 10 ** (intercept + slope * table["log_var_dq"])
table["resid_pct"] = 100 * (table["pred_life"] - table["cycle_life"]) / table["cycle_life"]

print(f"Fit: log10(life) = {intercept:.2f} + {slope:.2f} × log_var_dq")
table.reindex(table["resid_pct"].abs().sort_values(ascending=False).index)[
    ["batch", "charge_policy", "split", "cycle_life", "pred_life", "resid_pct"]].head(8)
```

Fit: log10(life) = 1.35 + -0.40 × log_var_dq

      batch                charge_policy           split  cycle_life  \
cell                                                                   
b2c1     b2                   2C(10%)-6C            test       148.0   
b3c38    b3      5C(67%)-4C-newstructure  secondary_test      1935.0   
b3c40    b3  5.6C(19%)-4.6C-newstructure  secondary_test       796.0   
b3c41    b3  5.6C(36%)-4.3C-newstructure  secondary_test       786.0   
b2c45    b2                 6C(4%)-4.75C           train       487.0   
b2c20    b2               4.4C(8%)-4.85C            test       502.0   
b2c29    b2              4.9C(69%)-4.25C           train       498.0   
b2c24    b2               4.8C(80%)-4.8C            test       495.0   

         pred_life  resid_pct  
cell                           
b2c1    266.356594  79.970672  
b3c38  1160.972717 -40.001410  
b3c40  1112.343471  39.741642  
b3c41  1038.276575  32.096256  
b2c45   639.852995  31.386652  
b2c20   659.102234  31.295266  
b2c29   651.912559  30.906136  
b2c24   644.174107  30.136183

Train-only fit: log₁₀(life) = 1.35 − 0.40·log var(ΔQ), so a 10× increase in variance ≈ 2.5× shorter life. Largest misses: b2c1 (2C(10%)-6C, 148 vs 266 predicted, +80%), the harshest policy, whose degradation accelerates faster than the early signal shows. b3c38 (1,935 vs 1,161, −40%): long-lived cells pulled towards the mean. The other big misses are batch 2 and 3 cells over-predicted by ~30–40%, mostly lives of 480–800 under high-current policies.

```
table.groupby("batch")["resid_pct"].agg(["mean", lambda s: s.abs().mean()])
```

            mean  <lambda_0>
batch                       
b1     -8.462677   12.281730
b2     14.267981   16.504111
b3     -0.777507   11.415496

Mean residual by batch: b1 −8.5% (lives longer than predicted), b2 +14.3% (dies sooner than predicted), b3 −0.8% (unbiased). Mean absolute error: b1 12.3%, b2 16.5%, b3 11.4%. So the single feature carries a batch-dependent bias: the same ΔQ signal means a different lifetime in different batches. Possible causes: batch 2's aggressive full-range policies, and the 5 spliced batch 1 cells, whose capacity recovered after the pause. To test the second, recompute the b1 mean without b1c0–b1c4. Note these errors are from a one-feature line fitted on train and applied to all cells, so it's a rough preview, not a proper test error. Compare with the paper's "variance model" row in Table 1.

```
table["charge_policy"].str.contains("newstructure").groupby(table["batch"]).sum()
```

batch
b1     0
b2     0
b3    40
Name: charge_policy, dtype: int64

"newstructure" appears in all 40 batch 3 policies and none in batches 1–2, so it marks batch 3's revised test protocol, not anything special about b3c38. Batch 3 is the least biased batch despite the protocol change, which is encouraging for the secondary test set.

## 6 · Summary of Findings

- 124 cells, 69 charge policies (43 tested once), cycle life 148–2,237 (median 737, right-skewed), so model log life and judge on % error.
- Cells on identical policies differ by ~17% in life (median), a noise floor from cell-to-cell variability.
- Capacity alone can't separate cells over cycles 1–100 (<1% fade, about the same size as noise).
- The shape of the discharge curve can: log var(ΔQ₁₀₀₋₁₀(V)) correlates at r = −0.93 with log cycle life, reproducing the paper's key result.
- A one-feature fit shows batch-dependent bias (b2 over-predicted by ~14%), which motivates the extra features in week 2.
- The secondary test set (batch 3) has longer lives and a revised protocol, but follows the same trend.

File: notebooks/02_features.ipynb
# 02 · Early-life features

**Goal for week 2:** turn each of the 124 cells into one row of 12 features computed from cycles 1–100 only, saved as `data/processed/features.csv`. Week 3 fits models on this table.

The features follow Severson et al. (2019) and were first built in the Chapter 2 drills. This notebook moves them into the project repo (`src/features.py`), documents one important data-cleaning step, and checks how the features relate to cycle life and to each other.

| Group | Features |
|---|---|
| ΔQ₁₀₀₋₁₀(V) shape | `log_var_dq`, `log_abs_min_dq`, `log_abs_skew_dq`, `log_abs_kurt_dq` |
| Capacity fade (cycles 2–100) | `qd_cycle2`, `qd_max_minus_cycle2`, `fade_slope`, `fade_intercept` |
| Charging, temperature, resistance | `charge_time_2to6`, `temp_max`, `ir_min`, `ir_change_2to100` |

**Rule for every check below:** statistics that could influence modelling choices (correlations, scaling) use the **41 training cells only**. Test cells are only looked at for data-quality checks.

```
import sys
from pathlib import Path

import numpy as np
import pandas as pd
import matplotlib.pyplot as plt

ROOT = Path.cwd().parent if Path.cwd().name == "notebooks" else Path.cwd()
sys.path.insert(0, str(ROOT))

from src.load_data import load_cells, split_keys
from src.features import (FEATURE_COLUMNS, build_feature_table, despike,
                          load_feature_table)

PROCESSED = ROOT / "data" / "processed"
FIGURES = ROOT / "results" / "figures"
FIGURES.mkdir(parents=True, exist_ok=True)
FEATURES_CSV = PROCESSED / "features.csv"
SPLIT_COLOURS = {"train": "C0", "test": "C1", "secondary_test": "C2"}

plt.rcParams.update({"figure.dpi": 110, "axes.spines.top": False, "axes.spines.right": False})
```

## 1 · Load the cleaned cells

```
cells = load_cells(PROCESSED)
splits = split_keys(cells)
assert len(cells) == 124, "Expected 124 cells after cleaning"
print({name: len(keys) for name, keys in splits.items()})
```

{'train': 41, 'test': 43, 'secondary_test': 40}

## 2 · Why the summary data needs despiking

The per-cycle summary arrays (`QD`, `IR`) contain one-cycle logging spikes. On the first run of the drills, a single spike made `qd_max_minus_cycle2` hundreds of standard deviations out for two cells, and linear regression extrapolated them to predicted lives of about 10¹⁹ and 3×10⁷ cycles.

The fix is a 5-cycle rolling median (`despike`): it removes isolated spikes but keeps real trends, because a genuine change lasts more than two cycles.

```
def qd_max_minus_cycle2(cell, clean):
    qd = np.asarray(cell["summary"]["QD"][1:100], dtype=float)
    if clean:
        qd = despike(qd)
    return qd.max() - qd[0]

compare = pd.DataFrame({
    "raw": {k: qd_max_minus_cycle2(c, clean=False) for k, c in cells.items()},
    "despiked": {k: qd_max_minus_cycle2(c, clean=True) for k, c in cells.items()},
})
# Express each version in training standard deviations from the training mean
train = compare.loc[splits["train"]]
z = (compare - train.mean()) / train.std()
z.columns = ["raw (σ from train mean)", "despiked (σ)"]
z.reindex(z.iloc[:, 0].abs().sort_values(ascending=False).index).head(6).round(1)
```

       raw (σ from train mean)  despiked (σ)
b1c18                    886.1          -0.3
b1c0                     226.3           0.8
b2c17                      2.8           1.8
b3c6                      -2.4          -2.3
b3c28                     -2.2          -2.1
b3c21                     -2.2          -2.0

```
# Show the two worst cells' raw and despiked capacity
worst = z.iloc[:, 0].abs().sort_values(ascending=False).index[:2]
fig, axes = plt.subplots(1, 2, figsize=(10, 3.5), sharey=False)
cycles = np.arange(2, 101)
for ax, key in zip(axes, worst):
    qd = np.asarray(cells[key]["summary"]["QD"][1:100], dtype=float)
    ax.plot(cycles, qd, color="0.6", lw=1, label="raw")
    ax.plot(cycles, despike(qd), color="C3", lw=1.5, label="despiked")
    lo, hi = np.percentile(despike(qd), [1, 99])
    ax.set_ylim(lo - 0.01, hi + 0.01)  # zoom to the real data; spikes run off the axis
    ax.set_title(key)
    ax.set_xlabel("Cycle number")
axes[0].set_ylabel("Discharge capacity (Ah)")
axes[0].legend(frameon=False)
fig.suptitle("One-cycle logging spikes vs the despiked trend")
fig.tight_layout()
fig.savefig(FIGURES / "02_despike_examples.png", dpi=200)
```

```
features.loc[["b1c18", "b1c0"], "split"]
```

cell
b1c18    test
b1c0     test
Name: split, dtype: str

*Notes:*

The spiky cells (b1c18, b1c0) were both in the test set, so grouped CV on the 41 training cells never saw them. CV only tells you how a model performs on data similar to its training data; it can’t detect corrupted or out-of-range inputs elsewhere. Lesson: check every input before predicting (e.g. flag any feature more than a few σ outside the training range), separately from CV. The same idea applies to batch 3’s domain shift.

## 3 · Build the feature table and check it

If a `features.csv` already exists, this compares against it before overwriting, so you know the move into `src/features.py` changed nothing.

```
features = build_feature_table(cells, splits)
print(features.shape, "| missing values:", int(features[FEATURE_COLUMNS].isna().sum().sum()))

if FEATURES_CSV.exists():
    old = load_feature_table(FEATURES_CSV)
    same_rows = old.index.equals(features.index)
    num_cols = FEATURE_COLUMNS + ["cycle_life"]
    max_diff = (old[num_cols] - features[num_cols]).abs().max()
    matches = same_rows and np.allclose(old[num_cols], features[num_cols], equal_nan=True)
    print("Matches the drills' features.csv:", matches)
    if not matches:
        print(max_diff[max_diff > 0])
        features.to_csv(PROCESSED / "features_new.csv")
        print("Saved to features_new.csv instead. Investigate before replacing features.csv.")
    else:
        features.to_csv(FEATURES_CSV)
else:
    features.to_csv(FEATURES_CSV)
    print("Saved", FEATURES_CSV)

features[FEATURE_COLUMNS].describe().T.round(4)
```

(124, 16) | missing values: 0
Matches the drills' features.csv: True

                     count     mean     std      min      25%      50%  \
log_var_dq           124.0  -3.8364  0.4126  -5.0149  -4.1150  -3.7752   
log_abs_min_dq       124.0  -1.4350  0.2046  -2.0726  -1.5734  -1.4117   
log_abs_skew_dq      124.0  -0.7946  0.4116  -2.3378  -1.0075  -0.7225   
log_abs_kurt_dq      124.0   0.0727  0.0748  -0.4576   0.0559   0.0929   
qd_cycle2            124.0   1.0721  0.0095   1.0438   1.0679   1.0724   
qd_max_minus_cycle2  124.0   0.0034  0.0015   0.0000   0.0023   0.0032   
fade_slope           124.0  -0.0000  0.0001  -0.0011  -0.0000  -0.0000   
fade_intercept       124.0   1.0752  0.0096   1.0495   1.0706   1.0755   
charge_time_2to6     124.0  10.4250  0.7436   8.9647  10.0438  10.1297   
temp_max             124.0  37.3165  1.7457  31.6589  36.2521  37.5601   
ir_min               124.0   0.0163  0.0010   0.0132   0.0155   0.0164   
ir_change_2to100     124.0  -0.0001  0.0004  -0.0040  -0.0002  -0.0000   

                         75%      max  
log_var_dq           -3.5261  -2.7269  
log_abs_min_dq       -1.2832  -0.8600  
log_abs_skew_dq      -0.4808   0.0335  
log_abs_kurt_dq       0.1105   0.1421  
qd_cycle2             1.0790   1.0959  
qd_max_minus_cycle2   0.0044   0.0075  
fade_slope            0.0000   0.0000  
fade_intercept        1.0822   1.0985  
charge_time_2to6     10.2852  13.4092  
temp_max             38.4868  40.1955  
ir_min                0.0169   0.0201  
ir_change_2to100      0.0000   0.0004

```
z = (features[FEATURE_COLUMNS] - features[FEATURE_COLUMNS].mean()) / features[FEATURE_COLUMNS].std()
flags = z.abs().stack()
flags = flags[flags > 4].sort_values(ascending=False)
flags.to_frame("|z|").join(features[["split", "charge_policy", "cycle_life"]], on=flags.index.get_level_values(0))
```

                        key_0       |z|  split   charge_policy  cycle_life
cell                                                                      
b2c1  fade_slope         b2c1  9.430890   test      2C(10%)-6C       148.0
b1c18 ir_change_2to100  b1c18  8.894554   test    5.4C(70%)-3C       691.0
b1c2  log_abs_kurt_dq    b1c2  7.088733   test  3.6C(80%)-3.6C      2237.0
b2c1  log_abs_kurt_dq    b2c1  4.887053   test      2C(10%)-6C       148.0
b1c1  charge_time_2to6   b1c1  4.012915  train  3.6C(80%)-3.6C      2160.0

```
ir = np.asarray(cells["b1c18"]["summary"]["IR"][1:100], dtype=float)
plt.plot(range(2, 101), ir, color="0.6", label="raw")
plt.plot(range(2, 101), despike(ir), color="C3", label="despiked")
plt.xlabel("Cycle number"); plt.ylabel("Internal resistance (Ω)"); plt.legend()
```

Five feature values exceed 4σ across four cells. Four are physically real extremes: b2c1 (148 cycles) has the steepest fade and most distorted ΔQ shape; b1c1 has a long charge time from a gentle 3.6C policy; b1c2 (2,237 cycles) has extreme ΔQ kurtosis because its near-flat ΔQ curve is mostly noise, so kurtosis is unreliable for long-lived cells. One looks like a data error: b1c18 shows a large IR drop over cycles 2–100, against normal ageing, on an ordinary cell that also had QD spikes. [Add what the IR plot shows.] Lesson: outlier ≠ error; check each against the physics.

```
def longest_flat_run(x):
    x = np.asarray(x, dtype=float)
    same = np.r_[False, np.diff(x) == 0]
    runs, best = 0, 0
    for s in same:
        runs = runs + 1 if s else 0
        best = max(best, runs)
    return best + 1 if best else 0

flat = pd.DataFrame({
    "IR_flat_run": {k: longest_flat_run(c["summary"]["IR"][1:100]) for k, c in cells.items()},
    "QD_flat_run": {k: longest_flat_run(c["summary"]["QD"][1:100]) for k, c in cells.items()},
}).join(features["split"])
flat[(flat.IR_flat_run >= 10) | (flat.QD_flat_run >= 10)]
```

       IR_flat_run  QD_flat_run split
b1c18           52            0  test

b1c18’s IR is perfectly constant at 0.0199 Ω for cycles 2–53 (no measurement noise, so a stuck or placeholder reading), then drops to a normal ~0.0159 Ω. Its ir_change_2to100 (−0.004 Ω, 8.9σ) is therefore an artefact. Despike can’t remove it because a 5-cycle median follows a 50-cycle plateau. b1c18 is a test cell, so training is unaffected, but its IR change should be treated as missing. Second lesson: despiking handles short spikes, not long flat-lines; data-quality checks need both.

## 4 · Which features track cycle life? (training cells only)

Pearson correlation of each feature with log₁₀ cycle life.

```
tr = features.loc[splits["train"]]
log_life = np.log10(tr["cycle_life"])
corr = tr[FEATURE_COLUMNS].corrwith(log_life).sort_values(key=np.abs)

fig, ax = plt.subplots(figsize=(6.5, 4.5))
ax.barh(corr.index, corr.values, color=["C3" if r < 0 else "C0" for r in corr.values])
ax.axvline(0, color="0.3", lw=0.8)
for y_pos, r in enumerate(corr.values):
    ax.text(r + (0.02 if r >= 0 else -0.02), y_pos, f"{r:+.2f}", va="center",
            ha="left" if r >= 0 else "right", fontsize=8)
ax.set_xlim(-1.1, 1.1)
ax.set_xlabel("Correlation with log₁₀ cycle life (41 training cells)")
ax.set_title("Two ΔQ(V) features dominate")
fig.tight_layout()
fig.savefig(FIGURES / "02_feature_correlations.png", dpi=200)
corr.sort_values(key=np.abs, ascending=False).round(2)
```

log_var_dq            -0.90
log_abs_min_dq        -0.89
charge_time_2to6       0.77
ir_change_2to100       0.42
ir_min                -0.41
fade_slope             0.40
log_abs_skew_dq        0.38
temp_max              -0.34
qd_cycle2              0.31
fade_intercept         0.28
log_abs_kurt_dq       -0.16
qd_max_minus_cycle2    0.14
dtype: float64

## 5 · The strongest features against cycle life

```
top4 = corr.abs().sort_values(ascending=False).index[:4]
fig, axes = plt.subplots(2, 2, figsize=(9, 7))
for ax, feat in zip(axes.flat, top4):
    for split, colour in SPLIT_COLOURS.items():
        sub = features.loc[splits[split]]
        ax.scatter(sub[feat], sub["cycle_life"], s=14, color=colour, label=split, alpha=0.8)
    ax.set_yscale("log")
    ax.set_xlabel(feat)
    ax.set_title(f"train r = {corr[feat]:+.2f}", fontsize=9)
axes[0, 0].set_ylabel("Cycle life (log)")
axes[1, 0].set_ylabel("Cycle life (log)")
axes[0, 0].legend(frameon=False, fontsize=8)
fig.tight_layout()
fig.savefig(FIGURES / "02_top_features.png", dpi=200)
```

**Question:** `charge_time_2to6` correlates positively with life. What is it really measuring, given that every cell finishes charging the same way (1C CC-CV above 80%)? Is it an early-life *measurement* or a disguised *label for the charging policy*?

*Your notes:*

## 6 · Which features carry the same information?

Correlations *between* features (training cells). Pairs close to ±1 are near-duplicates. That matters in week 3: ordinary linear regression becomes unstable with near-duplicate inputs, which is what regularisation (ridge, lasso) is for.

```
fc = tr[FEATURE_COLUMNS].corr()
fig, ax = plt.subplots(figsize=(7.5, 6.5))
im = ax.imshow(fc, cmap="RdBu_r", vmin=-1, vmax=1)
ax.set_xticks(range(len(FEATURE_COLUMNS)), FEATURE_COLUMNS, rotation=60, ha="right", fontsize=8)
ax.set_yticks(range(len(FEATURE_COLUMNS)), FEATURE_COLUMNS, fontsize=8)
for i in range(len(FEATURE_COLUMNS)):
    for j in range(len(FEATURE_COLUMNS)):
        ax.text(j, i, f"{fc.iloc[i, j]:.1f}", ha="center", va="center", fontsize=6,
                color="white" if abs(fc.iloc[i, j]) > 0.6 else "black")
fig.colorbar(im, ax=ax, shrink=0.8, label="Correlation (training cells)")
ax.set_title("Feature-to-feature correlation")
fig.tight_layout()
fig.savefig(FIGURES / "02_feature_redundancy.png", dpi=200)

pairs = fc.where(np.triu(np.ones(fc.shape, dtype=bool), k=1)).stack()
pairs.reindex(pairs.abs().sort_values(ascending=False).index).head(6).round(2)
```

log_var_dq           log_abs_min_dq      1.00
qd_cycle2            fade_intercept      0.99
log_var_dq           charge_time_2to6   -0.77
log_abs_min_dq       charge_time_2to6   -0.75
log_abs_kurt_dq      fade_slope          0.73
qd_max_minus_cycle2  fade_slope          0.66
dtype: float64

**Question:** which pairs are near-duplicates? For one pair, explain physically why they move together.

*Your notes:*

## 7 · Do the batches look different? (domain shift)

Each feature standardised by the **training** mean and standard deviation, then averaged per batch. Training cells come only from batches 1 and 2, so a batch 3 value far from 0 means the model will meet inputs unlike anything it learned from.

```
mu, sd = tr[FEATURE_COLUMNS].mean(), tr[FEATURE_COLUMNS].std()
z_feat = (features[FEATURE_COLUMNS] - mu) / sd
shift = z_feat.groupby(features["batch"]).mean().T
shift["b3 − b1/b2 (σ)"] = shift["b3"] - shift[["b1", "b2"]].mean(axis=1)
shift.reindex(shift["b3 − b1/b2 (σ)"].abs().sort_values(ascending=False).index).round(2)
```

batch                  b1    b2    b3  b3 − b1/b2 (σ)
ir_min              -0.55  0.69 -2.09           -2.16
fade_intercept       0.36 -0.31 -1.51           -1.54
qd_cycle2            0.40 -0.37 -1.33           -1.35
log_abs_min_dq      -0.68  0.50 -1.36           -1.27
log_var_dq          -0.68  0.49 -1.32           -1.23
qd_max_minus_cycle2 -0.06  0.11 -0.83           -0.85
log_abs_kurt_dq     -0.29 -0.21 -0.99           -0.75
charge_time_2to6     0.57 -0.48 -0.48           -0.53
ir_change_2to100     0.20 -0.43  0.35            0.46
log_abs_skew_dq      0.40 -0.18  0.41            0.30
fade_slope           0.26 -0.43  0.08            0.17
temp_max            -0.22  0.44  0.10           -0.01

**Question:** which features shift most for batch 3? Does the direction help explain why the Chapter 2 linear model *under*-predicted batch 3 by about 11%?

*Your notes:*

---
## Week 2 findings

*Pre-filled from the Chapter 2 drills (12 Oct). Edit, and add your answers from sections 6 and 7.*

- **Feature table:** 124 cells × 12 early-life features (cycles 1–100 only), saved to `data/processed/features.csv`; no missing values expected.
- **Data quirk:** summary `QD` and `IR` contain one-cycle logging spikes. Unfixed, `qd_max_minus_cycle2` was 886σ (b1c18) and 226σ (b1c0) from the training mean, and linear regression predicted 10¹⁹ and 3×10⁷ cycles. A 5-cycle rolling median fixes it. Grouped CV on the training cells did not catch it.
- **Correlations with log life (train):** `log_var_dq` −0.90, `log_abs_min_dq` −0.89, `charge_time_2to6` +0.77 (likely a proxy for how gentle the charging policy is); all others |r| ≤ 0.42.
- **Preview of week 3 (from the drills):** grouped 5-fold CV by charge policy, log₁₀ MAE: linear regression 0.045 ± 0.013, kNN(3) 0.053 ± 0.029, random forest 0.065 ± 0.036 (overfits). Linear regression on 12 features: 15.2% test, 15.3% secondary.
- **Bias persists with more features:** b1 −0.3%, b2 +9.2%, b3 −11.2%; worst cell still b2c1 (148 → 519). Batch 3 is a domain shift (never in training, revised protocol), which more features or models won't fix.
- **Split caveat:** 22/43 primary test cells share a charge policy with a training cell, 0/40 secondary. Quote the secondary error for "unseen protocol" claims.
- **Redundancy (section 6):** *[fill in]*
- **Batch 3 shift (section 7):** *[fill in]*

**Week 2 done when:** `features.csv` is rebuilt from `src/features.py` and matches the drills' version, the figures are saved, and sections 6–7 have notes. Commit, then tick week 2 off in the plan.

File: notebooks/03_linear_models.ipynb
# 03 · Linear models, regularisation and the first extension result

**Goal for week 3:** replicate the paper's linear models, show why regularisation is needed with these features, and start the extension: *how well does a model trained on batches 1–2 transfer to a new batch, and how many new-batch cells does it need to recover?*

| Section | Question |
|---|---|
| 1–3 | Baseline → paper's one-feature model → all 12 features (OLS) |
| 4 | Ridge, lasso, elastic net tuned by grouped CV |
| 5 | Why regularisation: twin-feature weights, bootstrapped |
| 6 | Is `charge_time_2to6` helping or just labelling the policy? |
| 7 | Results table (`results/metrics.csv`) and the best model's errors |
| 8 | **Extension:** leave-one-batch-out |
| 9 | **Extension:** k-shot adaptation to batch 3 |

**Rules carried over from weeks 1–2:**
- the target is log₁₀ cycle life, and errors are % in cycles;
- every model uses `StandardScaler` (the Ch 4 drills showed lasso's choices change with units otherwise);
- cross-validation is grouped by charge policy;
- the model is **chosen by CV**, and the test sets are only scored, never used to choose.

*Reading: Hands-On ML Ch 4 (done in the drills).*

```
import sys
from pathlib import Path

import numpy as np
import pandas as pd
import matplotlib.pyplot as plt

from sklearn.base import clone
from sklearn.dummy import DummyRegressor
from sklearn.impute import SimpleImputer
from sklearn.linear_model import ElasticNet, Lasso, LinearRegression, Ridge
from sklearn.model_selection import GridSearchCV
from sklearn.pipeline import make_pipeline
from sklearn.preprocessing import StandardScaler

ROOT = Path.cwd().parent if Path.cwd().name == "notebooks" else Path.cwd()
sys.path.insert(0, str(ROOT))

from src.features import FEATURE_COLUMNS, load_feature_table
from src.evaluate import (cv_log_mae, evaluate, grouped_cv, pct_error,
                          save_metrics, signed_pct)

FIGURES = ROOT / "results" / "figures"
FIGURES.mkdir(parents=True, exist_ok=True)
METRICS_CSV = ROOT / "results" / "metrics.csv"
SEED = 42

data = load_feature_table(ROOT / "data" / "processed" / "features.csv")
y = np.log10(data["cycle_life"])
train = data[data["split"] == "train"]
X_tr, y_tr, groups_tr = train[FEATURE_COLUMNS], np.log10(train["cycle_life"]), train["charge_policy"]
print(data["split"].value_counts().to_dict())

plt.rcParams.update({"figure.dpi": 110, "axes.spines.top": False, "axes.spines.right": False})


def pipe(model):
    """Impute (median), scale, then model — the standard pipeline for every linear model."""
    return make_pipeline(SimpleImputer(strategy="median"), StandardScaler(), model)


rows = []  # one metrics row per model, saved to results/metrics.csv in section 7
```

{'test': 43, 'train': 41, 'secondary_test': 40}

## 1 · Baseline: predict the training average for every cell

Any model worth having must beat this. It also tells you how much of the error comes from the spread in lifetimes alone.

```
row, _ = evaluate("Baseline (train mean)", pipe(DummyRegressor()), data, FEATURE_COLUMNS)
rows.append(row)
pd.Series(row).to_frame("value")
```

                                    value
model               Baseline (train mean)
n_features                             12
note                                     
cv_log_mae                       0.135928
cv_log_mae_std                    0.03382
train_pct                       29.629703
test_pct                        34.997955
secondary_test_pct              36.053894
b1_bias_pct                    -24.943677
b2_bias_pct                     41.582754
b3_bias_pct                    -35.302904

## 2 · The paper's "variance model": one feature

Linear regression on `log_var_dq` alone. Look up the paper's error for its variance model (Table 1) and compare.

```
row, var_model = evaluate("Variance model (1 feature)", pipe(LinearRegression()), data, ["log_var_dq"])
rows.append(row)
pd.Series(row).to_frame("value")
```

                                         value
model               Variance model (1 feature)
n_features                                   1
note                                          
cv_log_mae                             0.06458
cv_log_mae_std                        0.004045
train_pct                            14.124443
test_pct                             14.747106
secondary_test_pct                   11.415496
b1_bias_pct                          -8.118844
b2_bias_pct                          17.502076
b3_bias_pct                          -0.777507

*Notes:*

Baseline (predict training mean): test 35.0%, secondary 36.1%, the error from lifetime spread alone; batch biases b1 −25%, b2 +42%, b3 −35% reflect each batch’s average life relative to training. Variance model (log_var_dq only): test 14.7%, secondary 11.4%, more than halving the error with one feature.

Variance model (log_var_dq only): train 14.1%, test 14.7%, secondary 11.4%, matching the paper’s Table 1 exactly (14.1 / 14.7 / 11.4). This confirms the full pipeline (loading, cell cleaning, splicing, cycle indexing, ΔQ feature) reproduces the authors’ work, so later improvements and extension results can be trusted as real effects rather than setup differences.

Possible differences: feature details (cycle indices, voltage grid, interpolation), cell cleaning/splicing, error metric definition, fitting method. Notably, b3 bias is only −0.8% (vs about −11% for the 12-feature OLS in week 2), suggesting the batch 3 shift enters through the other features (IR, capacity, charge time), not ΔQ. Batch 2 still over-predicted (+17.5%): aggressive policies not captured by one feature.

## 3 · All 12 features, ordinary least squares (OLS)

The Chapter 2 drills got 15.2% test and 15.3% secondary with this. The gap between training error and test error tells you about overfitting.

```
row, ols = evaluate("OLS (12 features)", pipe(LinearRegression()), data, FEATURE_COLUMNS)
rows.append(row)
pd.Series(row).to_frame("value")
```

                                value
model               OLS (12 features)
n_features                         12
note                                 
cv_log_mae                   0.044789
cv_log_mae_std               0.012622
train_pct                    6.214965
test_pct                    15.175731
secondary_test_pct          15.333884
b1_bias_pct                 -0.303467
b2_bias_pct                  9.202576
b3_bias_pct                -11.240549

## 4 · Regularised models, tuned by grouped cross-validation

Each model's strength (α, and for elastic net the lasso/ridge mix `l1_ratio`) is chosen by 5-fold CV on the 41 training cells, grouped by charge policy. The test sets play no part in the choice.

```
cv = grouped_cv(5)
searches = {
    "Ridge": (Ridge(), {"ridge__alpha": np.logspace(-3, 3, 31)}),
    "Lasso": (Lasso(max_iter=50_000), {"lasso__alpha": np.logspace(-4, 0, 41)}),
    "Elastic net": (ElasticNet(max_iter=50_000),
                    {"elasticnet__alpha": np.logspace(-4, 0, 21),
                     "elasticnet__l1_ratio": [0.1, 0.3, 0.5, 0.7, 0.9]}),
}

tuned = {}
for name, (model, grid) in searches.items():
    search = GridSearchCV(pipe(model), grid, cv=cv, scoring="neg_mean_absolute_error")
    search.fit(X_tr, y_tr, groups=groups_tr)
    tuned[name] = search
    best = {k.split("__")[1]: float(np.round(v, 4)) for k, v in search.best_params_.items()}
    row, _ = evaluate(name, search.best_estimator_, data, FEATURE_COLUMNS, note=str(best))
    rows.append(row)
    print(f"{name:12s} best {best}  CV log-MAE {-search.best_score_:.4f}")
```

Ridge        best {'alpha': 0.631}  CV log-MAE 0.0435
Lasso        best {'alpha': 0.005}  CV log-MAE 0.0405
Elastic net  best {'alpha': 0.0063, 'l1_ratio': 0.7}  CV log-MAE 0.0404

```
# How CV error changes with the penalty strength (ridge and lasso)
fig, axes = plt.subplots(1, 2, figsize=(10, 3.8), sharey=True)
for ax, name in zip(axes, ["Ridge", "Lasso"]):
    res = pd.DataFrame(tuned[name].cv_results_)
    alpha = res[f"param_{name.lower()}__alpha"].astype(float)
    mean, std = -res["mean_test_score"], res["std_test_score"]
    ax.plot(alpha, mean, color="C0")
    ax.fill_between(alpha, mean - std, mean + std, color="C0", alpha=0.15, label="±1 std across folds")
    ax.axvline(tuned[name].best_params_[f"{name.lower()}__alpha"], color="C3", ls="--", lw=1, label="chosen α")
    ax.set_xscale("log"); ax.set_xlabel("α (penalty strength)"); ax.set_title(name)
axes[0].set_ylabel("CV MAE (log₁₀ cycles)")
axes[0].legend(frameon=False, fontsize=8)
fig.tight_layout()
fig.savefig(FIGURES / "03_cv_vs_alpha.png", dpi=200)
```

*Notes:*

CV error is flat for α below ~10¹ (ridge) and ~10⁻² (lasso). In that region the penalty is negligible and both behave like OLS (CV MAE ≈ 0.045). Above the threshold the penalty dominates and the models underfit; lasso plateaus at ≈ 0.136, equal to the baseline CV error, because it has zeroed every coefficient and predicts the training mean. The chosen α's dip (lasso ≈ 0.041 vs 0.045) is small compared with the ±~0.012 fold-to-fold band, so CV can’t clearly separate it from no penalty; α only needs to be in the right order of magnitude. The larger test-set gain from the drills (15.2% → 11.6%) should be checked here and treated cautiously given 43 test cells.

```
# Lasso path: which features survive as the penalty grows
alphas = np.logspace(-4, 0, 60)
path = pd.DataFrame(
    [pipe(Lasso(alpha=a, max_iter=50_000)).fit(X_tr, y_tr)[-1].coef_ for a in alphas],
    index=alphas, columns=FEATURE_COLUMNS)

fig, ax = plt.subplots(figsize=(8, 4.5))
for feat in FEATURE_COLUMNS:
    lw = 2 if feat in ("log_var_dq", "log_abs_min_dq") else 1
    ax.plot(path.index, path[feat], lw=lw, label=feat)
ax.axvline(tuned["Lasso"].best_params_["lasso__alpha"], color="0.3", ls="--", lw=1)
ax.axhline(0, color="0.6", lw=0.8)
ax.set_xscale("log"); ax.set_xlabel("α"); ax.set_ylabel("Coefficient (log₁₀ life per training σ)")
ax.set_title("Lasso path: features drop to zero as α grows")
ax.legend(fontsize=7, ncol=2, frameon=False, loc="lower right")
fig.tight_layout()
fig.savefig(FIGURES / "03_lasso_path.png", dpi=200)

survives_to = {f: path.index[path[f] != 0].max() if (path[f] != 0).any() else 0.0 for f in FEATURE_COLUMNS}
pd.Series(survives_to, name="largest α still non-zero").sort_values(ascending=False).round(4)
```

log_var_dq             0.1314
ir_min                 0.0441
charge_time_2to6       0.0441
qd_cycle2              0.0377
log_abs_min_dq         0.0068
temp_max               0.0058
qd_max_minus_cycle2    0.0050
log_abs_skew_dq        0.0023
ir_change_2to100       0.0019
log_abs_kurt_dq        0.0017
fade_slope             0.0008
fade_intercept         0.0001
Name: largest α still non-zero, dtype: float64

*Notes:*

log_var_dq survives longest (to α ≈ 0.15), matching the paper’s choice of it for the single-feature model. Next to go are ir_min (≈0.1), then charge_time_2to6 and qd_cycle2 (≈0.05); everything else is zero by ≈0.01. The twins log_var_dq and log_abs_min_dq trade weight at small α. Once lasso zeroes log_abs_min_dq (~6×10⁻³), log_var_dq’s coefficient jumps from ≈ −0.04 to ≈ −0.105 as it absorbs the shared signal, so lasso keeps one of a correlated pair rather than splitting the weight. The negative sign is physical: more uneven capacity loss across voltage means shorter life. Surviving longest shows predictive strength in this dataset, not causation.

## 5 · Why regularisation: the twin features, bootstrapped

Week 2 found two near-duplicate pairs (r ≈ 1). Here the training cells are resampled 200 times and each model refitted. If a coefficient swings wildly between resamples, the model can't decide how to split weight between twins, so the individual weights mean nothing physically.

```
twins = ["log_var_dq", "log_abs_min_dq", "qd_cycle2", "fade_intercept"]
ridge_best = tuned["Ridge"].best_estimator_
rng = np.random.default_rng(SEED)
boot = {"OLS": [], "Ridge": []}
for _ in range(200):
    idx = rng.choice(len(X_tr), size=len(X_tr), replace=True)
    Xb, yb = X_tr.iloc[idx], y_tr.iloc[idx]
    boot["OLS"].append(pipe(LinearRegression()).fit(Xb, yb)[-1].coef_)
    boot["Ridge"].append(pipe(Ridge(alpha=ridge_best[-1].alpha)).fit(Xb, yb)[-1].coef_)

fig, axes = plt.subplots(1, 4, figsize=(12, 3.5))
for ax, feat in zip(axes, twins):
    j = FEATURE_COLUMNS.index(feat)
    ax.boxplot([np.array(boot["OLS"])[:, j], np.array(boot["Ridge"])[:, j]],
               tick_labels=["OLS", "Ridge"], showfliers=False)
    ax.axhline(0, color="0.6", lw=0.8)
    ax.set_title(feat, fontsize=9)
axes[0].set_ylabel("Coefficient across 200 bootstraps")
fig.suptitle("Twin-feature weights: unstable under OLS, steady under ridge")
fig.tight_layout()
fig.savefig(FIGURES / "03_twin_bootstrap.png", dpi=200)

pd.DataFrame({m: pd.DataFrame(v, columns=FEATURE_COLUMNS)[twins].std() for m, v in boot.items()}).round(3).rename(
    columns=lambda c: f"{c} coef std")
```

                OLS coef std  Ridge coef std
log_var_dq             0.147           0.017
log_abs_min_dq         0.140           0.015
qd_cycle2              0.265           0.008
fade_intercept         0.251           0.008

**Question:** how much does ridge shrink the spread of the twin coefficients? Why can OLS give `qd_cycle2` and `fade_intercept` large opposite weights without hurting its training error?

*Your notes:*

## 6 · Is `charge_time_2to6` helping, or just labelling the policy?

Week 2 argued this feature mostly encodes the charging policy, and that batch 3's cells all share roughly the same charge time. If so, dropping it should hurt the primary test (shared policies) more than the secondary test.

```
best_name = min(tuned, key=lambda n: -tuned[n].best_score_)
print("Best regularised model by CV:", best_name)
no_ct = [f for f in FEATURE_COLUMNS if f != "charge_time_2to6"]

search = GridSearchCV(pipe(searches[best_name][0]), searches[best_name][1], cv=cv,
                      scoring="neg_mean_absolute_error").fit(train[no_ct], y_tr, groups=groups_tr)
row, _ = evaluate(f"{best_name} without charge_time", search.best_estimator_, data, no_ct)
rows.append(row)

compare = pd.DataFrame([r for r in rows if r["model"] in (best_name, f"{best_name} without charge_time")]).set_index("model")
compare[["cv_log_mae", "test_pct", "secondary_test_pct", "b3_bias_pct"]].round(3)
```

Best regularised model by CV: Elastic net

                                 cv_log_mae  test_pct  secondary_test_pct  \
model                                                                       
Elastic net                           0.040    11.569              12.486   
Elastic net without charge_time       0.048    11.476              13.403   

                                 b3_bias_pct  
model                                         
Elastic net                           -7.440  
Elastic net without charge_time        7.676

**Question:** what happened to the test and secondary errors when the feature was removed? Is the change bigger than the ~0.5-point CV noise you measured in the drills? Does it support "disguised policy label"?

*Your notes:*

## 7 · Results table and the best model's errors

```
table = save_metrics(rows, METRICS_CSV)
cols = ["n_features", "cv_log_mae", "cv_log_mae_std", "train_pct", "test_pct",
        "secondary_test_pct", "b1_bias_pct", "b2_bias_pct", "b3_bias_pct", "note"]
table[cols].round(3)
```

                                 n_features  cv_log_mae  cv_log_mae_std  \
model                                                                     
Baseline (train mean)                    12       0.136           0.034   
Variance model (1 feature)                1       0.065           0.004   
OLS (12 features)                        12       0.045           0.013   
Ridge                                    12       0.044           0.012   
Lasso                                    12       0.041           0.013   
Elastic net                              12       0.040           0.013   
Elastic net without charge_time          11       0.048           0.013   

                                 train_pct  test_pct  secondary_test_pct  \
model                                                                      
Baseline (train mean)               29.630    34.998              36.054   
Variance model (1 feature)          14.124    14.747              11.415   
OLS (12 features)                    6.215    15.176              15.334   
Ridge                                6.519    12.099              13.637   
Lasso                                7.366    11.612              12.725   
Elastic net                          7.246    11.569              12.486   
Elastic net without charge_time      7.938    11.476              13.403   

                                 b1_bias_pct  b2_bias_pct  b3_bias_pct  \
model                                                                    
Baseline (train mean)                -24.944       41.583      -35.303   
Variance model (1 feature)            -8.119       17.502       -0.778   
OLS (12 features)                     -0.303        9.203      -11.241   
Ridge                                 -1.526        4.578       -8.062   
Lasso                                 -3.488        8.614       -7.651   
Elastic net                           -3.214        8.224       -7.440   
Elastic net without charge_time       -4.144        9.319        7.676   

                                                               note  
model                                                                
Baseline (train mean)                                                
Variance model (1 feature)                                           
OLS (12 features)                                                    
Ridge                                              {'alpha': 0.631}  
Lasso                                              {'alpha': 0.005}  
Elastic net                      {'alpha': 0.0063, 'l1_ratio': 0.7}  
Elastic net without charge_time

```
best = tuned[best_name].best_estimator_
pred = pd.Series(best.predict(data[FEATURE_COLUMNS]), index=data.index)

fig, ax = plt.subplots(figsize=(5.5, 5))
for split, colour, marker in [("train", "0.7", "."), ("test", "C1", "o"), ("secondary_test", "C2", "s")]:
    m = data["split"] == split
    ax.scatter(data.loc[m, "cycle_life"], 10 ** pred[m], s=18, color=colour, marker=marker, label=split)
lims = [100, 3000]
ax.plot(lims, lims, "k--", lw=1)
ax.fill_between(lims, [l * 0.85 for l in lims], [l * 1.15 for l in lims], color="0.9", zorder=0, label="±15%")
ax.set(xscale="log", yscale="log", xlim=lims, ylim=lims, xlabel="True cycle life",
       ylabel="Predicted cycle life", title=f"{best_name}: predicted vs true")
ax.legend(frameon=False, fontsize=8)
fig.tight_layout()
fig.savefig(FIGURES / "03_pred_vs_true.png", dpi=200)

worst = data.assign(pred_life=10 ** pred, err_pct=signed_pct(y, pred))
worst = worst[worst["split"] != "train"]
worst.reindex(worst["err_pct"].abs().sort_values(ascending=False).index)[
    ["split", "charge_policy", "cycle_life", "pred_life", "err_pct"]].head(8).round(1)
```

                split                charge_policy  cycle_life  pred_life  \
cell                                                                        
b2c1             test                   2C(10%)-6C       148.0      328.2   
b3c38  secondary_test      5C(67%)-4C-newstructure      1935.0     1018.4   
b3c7   secondary_test  4.8C(80%)-4.8C-newstructure      1836.0     1286.1   
b2c36            test               5.6C(25%)-4.5C       535.0      378.7   
b3c45  secondary_test  4.8C(80%)-4.8C-newstructure      1801.0     1304.9   
b3c41  secondary_test  5.6C(36%)-4.3C-newstructure       786.0      578.1   
b1c2             test               3.6C(80%)-3.6C      2237.0     1685.2   
b3c22  secondary_test  5.9C(60%)-3.1C-newstructure      1002.0      755.0   

       err_pct  
cell            
b2c1     121.8  
b3c38    -47.4  
b3c7     -29.9  
b2c36    -29.2  
b3c45    -27.5  
b3c41    -26.4  
b1c2     -24.7  
b3c22    -24.6

**Question:** compare your best test and secondary errors with the paper's (9.1% for its best model on the primary test). Are the worst cells the same ones as in weeks 1–2 (b2c1, batch 2 aggressive policies, long-lived batch 3 cells)?

*Your notes:*

## 8 · Extension: leave-one-batch-out

The paper's split mixes batches 1 and 2 in training and holds out batch 3. Here each batch takes a turn as the held-out set: train on **all** cells from the other two batches (α re-tuned inside them by grouped CV), then test on every cell of the held-out batch.

This answers: *is batch 3 unusually hard, or does every new batch shift?*

```
model, grid = searches[best_name]
lobo = []
for held_out in ["b1", "b2", "b3"]:
    tr_m = data["batch"] != held_out
    s = GridSearchCV(pipe(model), grid, cv=cv, scoring="neg_mean_absolute_error")
    s.fit(data.loc[tr_m, FEATURE_COLUMNS], y[tr_m], groups=data.loc[tr_m, "charge_policy"])
    p = s.predict(data.loc[~tr_m, FEATURE_COLUMNS])
    lobo.append({"held_out": held_out, "n_train": int(tr_m.sum()), "n_test": int((~tr_m).sum()),
                 "abs_err_pct": pct_error(y[~tr_m], p).mean(),
                 "signed_bias_pct": signed_pct(y[~tr_m], p).mean()})
pd.DataFrame(lobo).set_index("held_out").round(1)
```

          n_train  n_test  abs_err_pct  signed_bias_pct
held_out                                               
b1             83      41         13.7            -11.2
b2             81      43         24.1             23.7
b3             84      40         11.3             -5.5

**Question:** which batch is hardest to predict when held out? Is the bias always in the same direction? What does that say about using a model built on past batches for next year's cells?

*Your notes:*

## 9 · Extension: how many new-batch cells does the model need?

Start from the paper's training set (41 cells from batches 1–2). Move **k** randomly chosen batch 3 cells into training, refit, and test on the **remaining** batch 3 cells. Repeat 50 times per k with different random picks, because which cells you pick matters a lot with so few.

This is the practical question for a test lab: *when a new cell lot arrives, how many cells must be cycled to end of life before early predictions for the rest can be trusted?*

(α is kept at the CV-chosen value from section 4, so only the training data changes. This experiment uses batch 3 cells for training, so its numbers are separate from the headline secondary-test error, which is the k = 0 case.)

```
b3 = data.index[data["split"] == "secondary_test"].to_numpy()
fixed = tuned[best_name].best_estimator_
rng = np.random.default_rng(SEED)
ks, n_rep = [0, 2, 5, 10, 15, 20], 50
records = []
for k in ks:
    for rep in range(1 if k == 0 else n_rep):
        added = rng.choice(b3, size=k, replace=False) if k else np.array([], dtype=b3.dtype)
        rest = np.setdiff1d(b3, added)
        tr_idx = np.concatenate([train.index.to_numpy(), added])
        fit = clone(fixed).fit(data.loc[tr_idx, FEATURE_COLUMNS], y[tr_idx])
        p = fit.predict(data.loc[rest, FEATURE_COLUMNS])
        records.append({"k": k, "rep": rep, "abs_err_pct": pct_error(y[rest], p).mean(),
                        "bias_pct": signed_pct(y[rest], p).mean()})
kshot = pd.DataFrame(records)
summary = kshot.groupby("k")[["abs_err_pct", "bias_pct"]].agg(["median", lambda s: s.quantile(0.25),
                                                                 lambda s: s.quantile(0.75)])
summary.columns = [f"{a}_{b}" for a, b in zip(summary.columns.get_level_values(0),
                                              ["median", "q25", "q75"] * 2)]
summary.round(1)
```

    abs_err_pct_median  abs_err_pct_q25  abs_err_pct_q75  bias_pct_median  \
k                                                                           
0                 12.5             12.5             12.5             -7.4   
2                 12.0             11.6             12.5             -1.7   
5                 11.1             10.5             12.5             -2.2   
10                10.5              9.7             11.3             -0.3   
15                 9.9              8.7             10.7             -0.2   
20                 9.5              8.3             10.1             -0.3   

    bias_pct_q25  bias_pct_q75  
k                               
0           -7.4          -7.4  
2           -5.5           1.7  
5           -6.0           1.1  
10          -3.1           3.0  
15          -3.0           2.3  
20          -3.0           2.3

```
fig, axes = plt.subplots(1, 2, figsize=(10, 3.8))
for ax, col, label in [(axes[0], "abs_err_pct", "Mean abs. error on remaining b3 cells (%)"),
                       (axes[1], "bias_pct", "Signed bias on remaining b3 cells (%)")]:
    ax.plot(summary.index, summary[f"{col}_median"], marker="o", color="C2")
    ax.fill_between(summary.index, summary[f"{col}_q25"], summary[f"{col}_q75"], color="C2", alpha=0.2,
                    label="middle 50% of random picks")
    ax.set_xlabel("k = batch 3 cells added to training"); ax.set_ylabel(label)
axes[1].axhline(0, color="0.5", lw=0.8)
axes[0].legend(frameon=False, fontsize=8)
fig.suptitle(f"{best_name}: adapting to a new batch")
fig.tight_layout()
fig.savefig(FIGURES / "03_kshot_batch3.png", dpi=200)
```

**Question:** how many batch 3 cells does it take for the bias to disappear? Where does the error curve flatten? Translate that into a test-lab recommendation: "for a new cell lot, cycle N cells to end of life, then …".

*Your notes:*

---
## Week 3 findings

*Pre-filled from the Chapter 4 drills (15 Oct). Check the notebook reproduces them, then complete the blanks.*

- **Baseline:** test [ ]%, secondary [ ]%: the error from lifetime spread alone.
- **Variance model (1 feature):** test [ ]%, secondary [ ]%; the paper reports [ ]%.
- **OLS, 12 features:** test 15.2%, secondary 15.3% (drills). Train–test gap shows overfitting with 41 cells and 12 features.
- **Regularised (drills):** Ridge (α ≈ 1.0) 11.8% / 13.4%; **Lasso (α ≈ 0.0046, 7 features kept) 11.6% / 12.6%**. The first gain clearly above noise, on both test sets. This notebook: best by CV = [ ], test [ ]%, secondary [ ]%.
- **Lasso path:** `log_var_dq` is the last feature standing, matching the paper's single-feature choice.
- **Twins:** OLS bootstrap coefficient spread [ ] vs ridge [ ]; OLS gives opposite-sign weights to near-duplicates, regularisation shares them.
- **charge_time_2to6 ablation:** [ ].
- **Learning curves (drills):** 12-feature validation error flattens by ~24 cells; more cells would gain ~1–2 points, so regularise rather than cycle more cells for accuracy.
- **Leave-one-batch-out:** [ ].
- **k-shot (extension):** [ ].
